Repository: HirasawaGen/python_scrape

File: 2025_12_25/results/锂电网_材料研究_技术_204.json (part 1 of 9)
[
    {
        "id": 30008230,
        "title": "干货分享：锂电池极片中的锂浓度分布",
        "publish_time": "2018-07-30 00:00:00",
        "source": "锂电网",
        "url": "http://www.li-b.cn/post/44967.html",
        "content": "锂电网讯：正负极材料在充放电过程中脱出或嵌入锂离子，锂浓度分布直接与材料的荷电状态相关，与电极材料的体积膨胀或收缩时的应力和应变密切相关。在锂离子电池极片中，如果知道了锂分布就能获取很多电极反应信息，了解充放电过程，解释锂电池失效机理。\n\n \n\n锂离子电池的工作原理：\n\n（1）充电时：Li从阴极材料(例如LiCoO2材料)脱嵌，经过电解质嵌入阳极材料(例如Graphite材料)，与此同时，相等数量的电子沿与放电时相反的路径进入阳极材料。\n\n（2）放电时：Li+从阳极材料(负极)脱嵌，经过电解质嵌入阴极材料(正极)，与此同时，相等数量的电子从阳极材料流出，经负极集流体、外部电路和正极的集流体进入阴极材料，从而使正负极分别发生氧化和还原反应。 \n\n充电与放电过程的不同在于：充电时，电子不能自发在外电路移动，须外加电源做功才行。\n\n \n\n电化学模拟预测锂浓度分布\n\n锂电池电化学伪二维（P2D）模型是基于多孔电极理论以及浓溶液理论建立的，如图1所示，考虑了电池内部的实际化学反应过程，包括固相扩散过程、液相扩散及迁移过程、传荷过程、固液相电势平衡过程。采用Butler-Volmer方程描述每个电极上的电化学反应及表面的嵌入与脱出锂过程，采用Fick第二扩散定律来描述锂离子在颗粒内部的扩散过程。若干个描述反应过程的偏微分方程以及相应的边界条件组成模型，在很短的计算时间即可得到反应电池外部特性的充放电曲线，同时还可得到反应内部过程的正负极材料的固相浓度分布和固相电势分布以及电解液的液相浓度分布和固相电势分布等细节问题，具有准确、全面、基于机理等优点。\n\n图1  锂离子电池电化学伪二维（P2D）模型 \n\n将伪二维模型扩展，几何模型采用三维结构时，能够计算得到详细的电极材料中锂的分布，如图2所示，钴酸锂电极在不同的SOC荷电状态下锂浓度分布，从中可以看见锂分布的局部不均匀现象。\n\n图2  钴酸锂电极锂浓度分布模拟结果\n\n中子衍射在线检测锂浓度分布\n\n而电化学模拟预测的锂浓度分布能够说明很多问题，但是这毕竟不是真实测量结果，是对锂离子电池电极过程的一种理想假设。而中子衍射技术是一种利用不同材料对中子辐射的遮挡率不同，对材料进行分析的技术。中子辐射的穿透力强，散射长度与原子序数Z无关，且对轻原子也灵敏，因此，中子对锂离子电池材料中的锂原子和镍锰钴过渡金属原子均非常敏感，我们能够在不破坏锂离子电池结构的前提下对锂离子电池内部Li的分布进行原位的分析研究。\n\nOwejan等人采用图3所示装置，将石墨负极与锂片组装成半电池，用中子照相法在线检测了石墨极片中锂的传输过程和分布情况。中子束穿透PTFE封装材料，对电池极片横截面成像，直接检测电极横截面上锂的分布，极片单侧涂层，宽度5㎜，检测面长度15㎜，如图4a所示。然后，他们通过理论分析，将中子图谱强度与锂浓度建立了直接联系，这样可以直接定量测量极片截面上锂浓度的分布。\n\n \n\n图3  用于高分辨中子在线检测的锂电池构造装置\n\n\n\n\n图4是石墨电极片在第一次放电过程中，嵌入电极片中的锂分布。图4a是极片样品及其检测面示意图，图4b是在不同的放电时刻对应的锂浓度分布图谱，图4c是对应时刻的电池的电势演变过程。电极的锂浓度及其分布和电极的电势很好的对应起来了。同样，图5是石墨电极片在第一次充电脱离锂过程中的锂浓度分布和对应时刻的电势。\n\n \n\n图4  石墨第一次放电嵌锂过程中电极截面锂浓度分布，（a）照相示意图，（b）不同放电时刻的锂分布，（c）电池的电压演变。（倍率C/9）\n\n \n\n图5  石墨第一次充电脱锂过程中锂浓度分布，（a）不同充电时刻的锂浓度分布和（b）电池的电压演变（倍率C/9）\n\n\n\n\n图4和图5的中子束图谱，可以定量分析锂离子浓度。在放电/充电过程中，虽然倍率很小（C/9），但是还是能够观察到极片靠近集流体和靠近隔膜两侧的锂分布不均匀性，这种差异定量分析如图6所示，靠近隔膜侧锂浓度比集流体侧更高，而且随着嵌锂量增加，差异增大。\n\n \n\n图6  放电过程中极片隔膜和集流体侧嵌入的锂浓度差异\n\n另外，作者关注了石墨电极嵌锂再脱锂后，残留在极片中的锂离子浓度，如图7所示，这部分锂造成了容量损失，是不可逆容量。石墨电极前四次放电/充电循环中，残留在石墨电极中的锂量如图8所示，不可逆锂损失主要发生在第一次循环，随后几次循环，残留锂量几乎不再变化。\n\n图7  第一次循环完全充电状态极片中残留的锂分布\n\n\n\n\n图8  前4次循环放电容量以及残留的锂的容量\n\n随着实验技术发展，研究人员不断开发在线检测技术，研究锂离子电池机理。除了中子束在线检测，还有拉曼谱在线检测，x射线在线检测等众多技术。\n\n分享到：",
        "catg": "材料研究"
    },
    {
        "id": 30008231,
        "title": "如何提高锂电池电解液均匀浸润效果",
        "publish_time": "2018-07-09 00:00:00",
        "source": "锂电网",
        "url": "http://www.li-b.cn/post/44898.html",
        "content": "锂电网讯：小编在多年的工作经验中总结出一个对于锂离子电池而言至关重要的词——“均匀”，为什么说这个词这么重要呢？我们从锂电池的整个生产工艺来看，首先是匀浆过程，匀浆的目的是将活性物质、导电剂和粘结剂等成分“均匀”（划重点）的混合在一起；随后是涂布过程，关键在于保证涂布量的“均匀”，避免涂布量波动导致的产品一致性差等问题；然后是注液过程，也要保证电解液在电芯内部“均匀”的浸润，以保证电池性能和循环寿命；在电池模组的生产过程中最为重要的是单体电池的一致性，也就是“均匀”性，以保证电池组的性能充分发挥。\n\n如何保证电解液在锂电池电芯内充分、均匀浸润是一个困扰锂电生产多年的难题，无数的锂电工程师为之付出了大量的心血，德国博世公司的工程师W.J. Weydanz等人【1】利用中子衍射技术成功的观测到了电解液在软包锂离子电池内部的浸润过程（如下图所示，a，b，c真空注液，d、e、f常压注液），可以看到注液2min后大部分电解液还停留在电芯的外部，在47min后真空注液的电池基本上完成了浸润，但是常压注液的锂离子电池仍然有相当部分的中间位置电芯没有浸润，电芯外部残留了大量的电解液。W.J. Weydanz的研究表明真空注液能够将锂离子电池的注液时间缩短50%，并提高10%的注液量，这对于提高注液质量和效率具有重要的意义。\n\n一般我们认为重力对于锂离子电池的浸润性会有一定的影响，因此为了保证浸润效果，需要定时为注液后的锂离子电池进行“翻身”，但是W.J. Weydanz通过分析上、下两个方向上的浸润速度，发现重力对于电解液的浸润过程影响微乎其微，基本上可以忽略重力对于锂离子电池浸润的影响。\n\n真空注液能够改善锂离子电池的浸润性和提高注液量，目前已经成为行业内的共识，但是什么样的真空注液制度才能将真空注液的效果发挥到最大呢？为此，慕尼黑工业大学的Thomas Knoche等人【2】对真空制度对注液效果的影响进行了分析，下面的两种真空工艺的主要区别在于注液时的真空度和封口的时机不同。\n\nThomas Knoche通过分析浸润面积占据的比例得到了浸润率数据，下图a为两种真空制度下电池注液后浸润情况与时间的关系曲线，从图a中能够看到注液后抽真空次数多的B制度，在850s时的平均浸润率为78.73%，而注液后抽真空次数较少的A制度850s的平均浸润率为73.18%，这表明注液后多抽几次真空有利于提升电解液的浸润效果。\n\n下图b为不同真空度下注液后电芯浸润率与时间的关系，电芯分别在50mbar、400mbar和900mbar注液后的最终浸润率分别为82.3%、77.9%和70.1%，这表明注液真空度对于浸润效果有着显著的影响，注液时真空度越高则最终电解液对电芯的浸润效果越好。\n\n下面给大家带来一点福利，下面的视频为Thomas Knoche通过中子衍射技术观测到的电解液浸润的全过程，这也是是小编首次“亲眼”看到电解液在电芯内的浸润过程，希望对各位锂电工程师们有所帮助。\n\n看视频流量不够的朋友可以通过下面这张动图快速了解下：\n\n除了注液工艺的改善，隔膜的选择也对改善电解液浸润效果有着显著的影响，常见的锂离子电池隔膜多为PE、PP单层或者多层复合结构的隔膜，这种隔膜具有非常好的稳定性，因此得到了广泛的应用，但是这种非极性的聚合物隔膜与极性的环状碳酸酯类溶剂（如EC、PC）不相容，导致电解液与隔膜之间的浸润性很差，也直接影响了电解液对于电芯浸润效果。\n\n为了改善隔膜与电解液的浸润效果，美国加州大学的Ethan Rao等人【3】通过在普通的聚合物隔膜表面涂布一层全氟苯基叠氮化合物PFPA的方式，从而大幅提高了电解液与隔膜之间的浸润性。下图为经过处理后的隔膜与普通隔膜，在不同的电解液中的浸润情况对比，从图中我们能够看到普通的单层PE隔膜在电解液中的浸润性非常差，特别是在极性较强的后几种电解液配方中，电解液与PE隔膜之间几乎不浸润，但是经过PFPA处理后，PE隔膜在所有的电解液配方中都能够完全的浸润，效果非常明显。PP/PE/PP三层复合隔膜也呈现出类似的规律，表面处理后大幅提高了电解液的浸润效果。下表展示了普通隔膜和处理后的隔膜的电解液爬升高度数据，可以看到经过表面处理后的隔膜在电解液爬升高度上具有非常明显的优势，这再次说明了隔膜表面改性处理对于提升电解液浸润性具有非常明显的效果。\n\n\n\n\n\n\n\n隔膜良好的浸润性能够显著的提升锂离子电池的性能，首先就体现在降低内阻上，从下图A可以看到，相比于没有经过表面处理的PE隔膜，经过处理后的PE和PP/PE/PP隔膜的电池内阻都有明显的降低。从图B中的倍率性能也能够看到，表面处理后的PE隔膜相比于没有处理过的PE隔膜在倍率性能上有着明显的优势，即便是PP/PE/PP三层复合隔膜经过PFPA表面处理后倍率性能也有显著的提升，甚至在一些倍率下超过了没有处理的PE单层隔膜。\n\n如何提高电解液对电芯的浸润效果是影响锂离子电池倍率、循环等性能的关键因素，W.J. Weydanz研究表明真空注液能够显著的缩短注液时间，提高注液质量，而ThomasKnoche则进一步分析了真空制度对于注液效果的影响，表明注液真空度越高、封口前抽真空次数越多，则最终电芯的浸润效果越好。Ethan Rao则通隔膜表面改性处理极大的提高了普通的聚合物隔膜的浸润性，显著降低了锂离子电池的内阻，提升了电池的倍率性能。而所有的这些工作的目的只有一个：保证电解液能够“均匀”的浸润电芯，提升锂离子电池的性能。\n\n分享到：",
        "catg": "材料研究"
    },
    {
        "id": 30008232,
        "title": "【干货分享】磷酸铁锂材料在电池加工中的常见问题分析",
        "publish_time": "2018-06-24 00:00:00",
        "source": "锂电网",
        "url": "http://www.li-b.cn/post/44846.html",
        "content": "锂电网讯：磷酸铁锂因锂离子的扩散系数低，导电性上较差，所以当下做法是将其颗粒做小，甚至是做成纳米级数，通过缩短LI+和电子的迁移路径，来提升其充放电速度(理论上，迁移时间和迁移路径平方成反比)。但由此给电池加工带来一系列的难题。\n\n首先遇到的是材料分散问题\n\n制浆是电池生产过程中最为关键的工序之一，其核心任务就是把活性物质、导电剂、粘结剂等物料均匀的混合，使得材料性能能够更好的发挥。要混匀，先要能分散。颗粒减小，相应的比表面也就增大，表面能也就增大，颗粒间发生聚合的趋势就增强。克服表面能分散所需要的能量也就越大。现在普遍用的是机械搅拌，机械搅拌能量分布是不均匀的，只有在一定的区域内，剪切强度足够大，能量足够高，才能把聚合的颗粒分开。要提升分散能力，一个是在搅拌设备的结构上优化，不改变最大剪切速度的情况下提高有效分散区域的空间比例;一个是提高搅拌功率(提高搅拌速度)，提升剪切速度，相应的有效分散空间也会增大。前者属设备上的问题，提升空间有多大，涂布在线不做评论。后者，提升空间有限，因为剪切速度提到一定限度，就会对材料造成伤害，导致颗粒破损。\n\n较为有效的方法是采用超声波分散技术。只是超声波设备价格较高，前些时候接触的一家，其价格和进口的日本机械搅拌机相当。超声分散工艺时间短，总体能耗降低，浆料分散效果好，材料颗粒的聚合得到有效延缓，稳定性大为提高。\n\n另外，可以通过使用分散剂来改善分散效果。\n\n涂布均一性问题\n\n涂布不均，不仅电池一致性就不好，还关系到设计、使用安全性等问题。所以，电池制作过程中对涂布均一性的控制很严格。做配方、涂布工艺的知道，材料颗粒越小，涂布越难做均匀。 就其机理，我尚未看到相关的解释。涂布在线认为是电极浆料的非牛顿流体特性引起的。\n\n电极浆料应属非牛顿流体中的触变流体，该类流体的特点是静止时粘稠，甚至呈固态，但搅动后变稀而易于流动。粘结剂在亚微观状态下是线性或网状结构，搅动时，这些结构被破坏，流动性就好，静止后，它们又重新形成，流动性就变差。磷酸铁锂颗粒细小，同等质量下，颗粒数量增加，要把他们联结起来组成有效的导电网络，需要的导电剂的量也相应增加。颗粒小、导电剂用量增加，所需的粘结剂用量也上升。静置时，更容易形成网状结构，流动性比常规材料差。\n\n从搅拌器取出后浆料到涂布的过程中，很多厂商还是采用周转桶转移，过程中浆料不搅拌或者搅拌强度低，浆料的流动性发生变化，逐渐变得粘稠，以至于像果冻一样。流动性不好，导致涂布的均一性不好，表现为极片面密度公差增大，表面形貌不好。\n\n根本的是从材料上进行改善，如提高导电性加大颗粒、颗粒球形化等，短时间内可能有效果较为有限。立足现有材料，从电池加工的角度来说，改善的途径，可从以下几项进行尝试：\n\n1.采用“线性”的导电剂\n\n所谓的“线形”“颗粒形”导电剂是笔者形象的说法，学术上可能不是如此描述。\n\n采用“线形”导电剂，目前主要是VGCF(碳纤维)和CNTs(碳纳米管)、金属纳米线等。它们直径在几个纳米到几十纳米，长度在几十微米以上甚至于几厘米，而目前常用的“颗粒形”导电剂(如Super P，KS-6)尺寸一般在几十个纳米，电池材料的尺寸为几个微米。“颗粒形”导电剂和活性物质组成的极片，接触类似点和点之间的接触，每个点能只与周围的点发生接触;“线形”导电剂与活性物质组成的极片中，是点和线、线和线的接触，每个点可以同时和多根线接触，每根线也可以同时和多根线接触，接触的节点更多，导电通道也就更为通畅，导电能力也就更好。使用多种不同形态的导电剂组合，可以发挥更好的导电效果，具体如何使选择导电剂，对于电池制作是一个很值得探索的问题。\n\n使用CNTS或者VGCF等“线性”导电剂可能产生的影响有：\n\n(1)线性导电剂在一定程度上提升粘结效果，提高极片柔韧性和强度;\n\n(2)减少导电剂用量(记得曾有报道说CNTS的导电效能为同质量(重量)常规颗粒导电剂的3倍)，综合(1)，胶用量也有可能降低，活性物质含量可提高;\n\n(3)改善极化，降低接触阻抗，改善循环性能;\n\n(4)导电网络接触节点多，网络更为完善，倍率性能较常规导电剂更为出色;散热性能提升，对高倍率电池很有意义;\n\n(5)吸收性能得到改善;\n\n(6)材料价格较高，成本上升。1Kg导电剂，常用的SUPER P仅为数十元，VGCF大约两三千元，CNTS比VGCF略高(当添加量为1%时，1Kg CNTs以4000元计算，大约每Ah成本增加0.3元);\n\n(7)CNTS、VGCF等比表面较高，如何分散是使用中必需解决的一个问题，否则分散不好性能得不大发挥。可借助超声分散等手段。有CNTs厂家提供分散好的导电液。\n\n2.改善分散效果\n\n分散效果好的浆料，则颗粒接触团聚的概率会大为降低，浆料的稳定性会得到很大改善。通过配方、配料工步的改善在一定程度上可以改善分散效果，采用前面提及的超声分散也是一个有效方法。\n\n3.改进浆料转移过程\n\n浆料储存时可考虑提高搅拌速度避免浆料粘稠;对于使用周转桶转移浆料的，尽可能缩短出料到涂布的时间，有条件的改用管道输送，改善浆料粘稠现象。\n\n4.采用挤压涂布(喷涂)\n\n挤压涂布可以改善刮刀涂布表面纹路、厚度不均等现象，但是设备价格较高，对浆料的稳定性要求较高。\n\n干燥困难\n\n由于磷酸铁锂比表面大、粘结剂用量大，制备浆料时所需要的溶剂用量也就大，涂布后干燥也就较为困难。如何控制溶剂的挥发速度，则是一个值得关注的问题。温度高、风量大，干燥速度快，产生的空隙也就大，同时还可能带动胶质的迁移，导致涂层中材料分布不均，如果胶质在表层产生聚集，则会阻碍带电粒子的传导，增大阻抗。温度低、风量低，溶剂逸出慢，干燥时间长，产能低。\n\n粘结性能较差\n\n磷酸铁锂材料的颗粒小，比表面比比钴酸锂、锰酸锂配增大了很多，需要的粘结剂也就更多。但是粘结剂用多了，降低活性物质的含量，能量密度就降低，所以可能的情况下，电池生产过程中会尽力减少粘结剂用量。为改善粘结效果，目前磷酸铁锂加工的通用做法一方面提高粘结剂的分子量(分子量高，粘结能力提高，但是分散越困难、阻抗越高)，一方面是提高粘结剂用量。目前似乎结果还不是让人满意。\n\n柔韧性较差\n\n目前磷酸铁锂极片加工时，普遍感觉极片较硬、较脆，对叠片来说可能影响不是稍小，但对是在卷绕时，则是很为不利。极片柔韧性不好，卷绕弯曲时就容易掉粉、断裂，导致短路等不良。这方面的机理解释尚不清楚，猜测是颗粒小，涂层的弹性空间小。降低压实密度可以有所改善，但是这样体积能量密度也就降到。原本磷酸铁锂的压实密度就比较低，降低压实密度是不得以才会采取的手段。\n\n分享到：",
        "catg": "材料研究"
    },
    {
        "id": 30008233,
        "title": "锂电行业一工艺技术获重大突破 填补了国内外空白",
        "publish_time": "2018-06-07 00:00:00",
        "source": "锂电网",
        "url": "http://www.li-b.cn/post/44787.html",
        "content": "锂电网讯：6月6日，江西省在北京召开新闻发布会，向社会公布江西浩海锂能科技有限公司开发完成的“锂云母全组分利用绿色工艺及关键技术”取得重大突破，并通过了中国化工学会组织的国家级科技成果鉴定。专家一致认为该技术填补了国内外空白，达国际领先水平。\n\n\n\n\n\n据了解，该技术2010年列为江西省科技计划项目，第一阶段投入科研经费780万元，经过近20名科研人员深入研究，至2012年12月止，完成了文件查阅、实验方案制订、研发设备的采购、工艺参数的优化、生产工艺的设计及工业化年产600吨中试生产等工作，并于2013年12月通过了江西省科技厅的项目验收。\n\n第二阶段由江西浩海锂能科技有限公司联合南昌大学、江西省化学化工学会、江西金泊鑫化学工程有限公司等单位再次组织科研人员30余人，投入科研经费近千万元，实行试验工作三班倒，全天24小时实验，经过近两年时间的专项科技攻关，成功从锂云母中提取全元素产品，研制出绿色生产新工艺技术，根本性解决了传统方法生产碳酸锂废渣污染环境问题，且大大提高了锂云母的综合经济价值，该绿色新工艺技术的应用，在锂云母提锂工业中具有里程碑的革命性意义。\n\n\n\n\n据江西浩海锂能科技有限公司相关负责人介绍，该公司目前正在筹资并寻找战略合作伙伴，准备启动万吨级锂云母提锂产业项目。根据计划，将在两年内建成4万吨规模生产线，预计总投资10亿元，项目建成达产后，可实现年产值超百亿元，创利税超60亿元。此外，生产线的运行将有效带动全省锂电产业发展，具有可观的经济效益和深远社会效益。\n\n分享到：",
        "catg": "材料研究"
    },
    {
        "id": 30008234,
        "title": "西安交大科研人员在锂电池电极材料结构设计方面取得新进展",
        "publish_time": "2018-05-15 00:00:00",
        "source": "锂电网",
        "url": "http://www.li-b.cn/post/44743.html",
        "content": "锂电网讯：锂电池电极材料在嵌/脱锂过程中会伴随着体积的膨胀/收缩，而这种体积效应往往会导致材料破碎失效。因此，电极材料在充放电循环过程中的结构稳定性，对电池的容量、倍率以及循环寿命等性能有着至关重要的影响。\n\n\n基于二氧化硅（SiO2）作为填料可以提高复合材料机械性能这一现象，西安交通大学电气学院牛春明千人团队王红康老师课题组设计并成功制备了一种SiO2增强的多孔Sb/C纤维复合材料。利用静电纺丝法将硅源（硅酸乙酯）、锑源（三氯化锑）和碳源（聚乙烯吡咯烷酮）制备成纤维结构，再通过热处理一步形成了多孔碳纤维包覆SiO2和Sb纳米颗粒的独特结构。SiO2的引入大大增强了纤维的整体结构稳定性。作为锂离子电池负极材料，所得SiO2/Sb/C多孔纤维电极在半电池和全电池测试中均显示了优异的电化学性能。碳纤维不但提高了电极材料的导电性，而且其多孔结构有效消纳了SiO2和Sb在嵌/脱锂过程中体积变化。通过原位和非原位电镜表征，进一步揭示了该材料在嵌/脱锂过程中的结构稳定性。该工作提出的电极材料结构增强思路，即利用SiO2增强效应（Silica-Reinforcement Effect）同步实现了电极结构稳定性和储锂性能的双提升，且该方法具有通用性（ Materials Today Energy 2016, 1–2, 24-32；Nanoscale 2016, 8, 7595-7603）。\n\n该研究成果以题为“Encapsulating Silica/Antimony into Porous Electrospun Carbon Nanofibers with Robust Structure Stability for High-Efficiency Lithium Storage”在线发表于纳米领域国际权威期刊 ACS Nano（影响因子13.942）上。西安交通大学电气学院为该论文第一完成单位，王红康为论文的第一作者和通讯作者。合作者包括西安交通大学电信学院米少波教授、厦门大学张桥保教授和香港城市大学Andrey Rogach教授等。\n\n研究工作得到了国家自然科学基金，西安交通大学“青年拔尖人才支持计划”、唐仲英基金会、电气学院青年教师支持计划和电力设备电气绝缘国家重点实验室、西安交通大学分析测试共享中心的支持。\n\n分享到：",
        "catg": "材料研究"
    },
    {
        "id": 30008235,
        "title": "可回收更环保 马里兰大学发现新型锂离子电池活性材料",
        "publish_time": "2018-05-08 00:00:00",
        "source": "锂电网",
        "url": "http://www.li-b.cn/post/44716.html",
        "content": "锂电网讯：由于对可充电锂离子电池（LIBs）的需求不断增加，环境友好性和可持续性已成为电极材料的关键因素。然而，制造无机电极材料如LiCoO2和石墨会消耗大量的能量并释放大量的CO2。此外，废旧电池可能会通过将钴基电极中的有毒重金属泄漏到土壤和水中而引发更严重的环境问题。 为了规避环境和可持续性挑战，开发节能，可持续和可回收电池材料具有重要意义。\n\n\n【成果简介】\n\n\n近日，马里兰大学王春生团队基于硝基化合物向高性能锂离子电池偶氮化合物的电化学转化设计了一种新的化学物质。选择4-硝基苯甲酸锂盐（NBALS）作为模型硝基化合物，系统研究了硝基化合物的结构，锂化/脱锂机理和电化学性能。NBALS在0.5C时的初始容量为153mAh g-1，100次循环后保持131mAh g-1的容量。详细表征表明，在最初的电化学锂化过程中，结晶NBALS中的硝基不可逆地还原为无定形偶氮化合物。随后，偶氮化合物在充电/放电循环中以高电化学性能可逆地锂化/脱锂。偶氮化合物的锂化/脱锂机理也通过直接使用偶氮化合物作为电极材料来验证，所述电极材料表现出与硝基化合物类似的电化学性能，同时具有更高的初始库仑效率。 相关成果以题为“Azo Compounds Derived from Electrochemical Reduction of Nitro Compounds for High Performance Li‐Ion Batteries”发表在了Adv. Mater.上。\n\n\n图1 锂离子电池中有机分子的工作原理\n\n在N-N反应中，两个硝基被锂离子还原成偶氮基，形成Li2O\n\n\n\n\n\n图2 NBALS在锂离子电池中的电化学性能\n\n\n\na）恒电流充电/放电曲线\n\n\nb）0.1 mV s-1的循环伏安图\n\n\nc）在0.5C的电流密度下脱锂能力和库伦效率与循环次数的关系\n\n\nd）倍率性能\n\n\n\n\n\n\n\n\n图3 光谱分析\n\n\n\na）1个循环之前和之后的NBALS电极的拉曼光谱\n\n\nb）1个循环之前和之后的NBALS电极的质谱\n\n\nc）1个循环之前和之后的NBALS电极的XRD光谱\n\n\nd）从NBALS向偶氮化合物还原的图示和计算\n \n\n\n【小结】\n\n\n该工作由硝基化合物锂化合成的偶氮化合物用于高性能LIBs的新型锂离子电池活性材料。详细表征表明，在初始锂化过程中，硝基化合物不可逆地转化为偶氮化合物和具有低ICE的Li2O。用于有机电极的硝基和偶氮化合物的发现为高性能LIBs提供了新的机会。\n\n分享到：",
        "catg": "材料研究"
    },
    {
        "id": 30008236,
        "title": "剑指500Wh/kg——新型复合结构金属Li负极，提升3倍锂电池寿命！",
        "publish_time": "2018-04-23 00:00:00",
        "source": "锂电网",
        "url": "http://www.li-b.cn/post/44661.html",
        "content": "锂电网讯：提升锂离子电池比能量的关键在于正负极活性材料，目前主流的高镍三元NCM和NCA材料，匹配负极硅碳材料能够基本上满足300Wh/kg，甚至是350Wh/kg高比能电池的需求，但是要进一步提升锂离子电池比能量到400Wh/kg，甚至是500Wh/kg以上，现有体系就无能为力了。从目前的技术水平来看，金属锂负极似乎是一个非常好的选项，它的理论比容量为3860mAh/g，电压平台为-3.04V（vs标准氢电极），并具有极好的导电性，非常适合作为锂离子电池的负极，人们也并非没有进行过尝试，在锂离子电池诞生之前，全球化学电池市场上曾经掀起过一次金属锂二次电池的浪潮，但是最终这次尝试以失败而告终，究其原因就是金属锂负极在循环过程中产生的Li枝晶可能引发锂离子电池内短路，导致严重的安全问题。\n\n\n\n\n\n为了解决锂枝晶的问题人们也做了大量的工作，从电解液、人造SEI膜，以及Li枝晶的产生和生长机理等方面都取得了大量的研究成果，这在我们之前的文章中也做了大量的报道。近日美国康奈尔大学的Zhengyuan Tu等人通过在碱金属负极（Li、Na等）表面沉积一层Sn元素制成具有复合结构的金属负极，该结构使得Li+能够在电极表面快速扩散，从而有效的抑制了Li枝晶的生长，极大的提高了采用金属负极的电池的循环寿命。\n\nZhengyuan Tu采用的复合电极的制备工艺非常简单，通过在普通的碳酸酯类电解液中加入目标金属元素Sn的盐，在常温下通过在金属Li负极表面离子交换反应就能够实现目标金属元素的沉积（如上图所示），在谈到为什么要采用Sn元素作为目标元素时，Zhengyuan Tu表示“之所以选择Sn作为目标金属主要是因为Li在Sn内的扩散速度非常快，并且Li在Sn中的嵌入和脱出过程的电势差要低于500mV，有利于Li快速穿过Sn层扩散到Li金属负极内”。\n\n\n\n\nZhengyuan Tu利用交流阻抗工具对沉积Sn后的Li负极进行了分析（结果如下图c所示），从下图c中我们能够看到沉积Sn后的Li负极界面阻抗出现了明显的下降，普通Li负极的界面阻抗大约在80W/cm2左右，沉积2um Sn后界面阻抗就下降到了25W/cm2左右，下降幅度超过了三倍。此外我们还注意到在Li表面沉积一层Sn后，并没有在EIS图谱中增加额外的半圆，这意味着Li负极表面沉积Sn并没有增加额外的界面阻抗。从EIS数据来看金属Li负极表面沉积Sn不但没有增加Li+在电极界面处的阻抗，反而是因为Sn层的存在促进了Li+在界面处的扩散，这主要是因为金属Li是一种非常活泼的金属，即便是储存在氩气之中，其表面也会缓慢的生长一层惰性氧化物层，阻碍Li+在界面处的电荷交换，而在Li层表面沉积Sn很好的抑制了锂负极表面的氧化，从而降低了Li+在界面出的扩散阻抗。\n\n\n\n\n下图d为电解液与不同厚度Sn层Li负极接触的离子电导率与温度之间的关系，从图中可以看到500nm厚Sn层的Li负极电导率最高，并且随着温度的提高电导率也呈现出了明显的增加。\n\n下图为镀Sn金属Li负极与普通金属Li负极的循环伏安曲线，利用塔菲尔公式计算电极界面的交换电流发现，Sn-Li复合电极的交换电流达到了7.5mA/cm2，显著的高于普通金属Li电极，这与我们前面从EIS测试中得到的结果一直，Sn层的存在降低了电极界面阻抗，加速了Li+在电极界面处的扩散。\n\n下图为Li-Sn负极和普通金属Li负极在4mA/cm2的电流密度下进行Li沉积的图像，同图中我们可以Li-Sn负极（下图上半部分）在Li沉积的过程中电极界面非常光滑，没有Li枝晶的生成，相比之下普通锂负极在Li沉积的过程中表面变得非常的粗糙，并在持续沉积的过程中开始出现Li枝晶。Li-Sn复合电极在抑制锂枝晶生长方面的作用也可以通过扣式电池测试结果得到验证，ZhengyuanTu将两个相同的Li片制成扣式电池，反复进行充放电，验证两种负极的Li枝晶生长的特性（下图c为Li-Sn电极，下图d为普通Li电极，电流密度3mA/cm2，充放电容量为3mAh/cm2），从图中我们可以看到普通Li负极在循环50h后就因为锂枝晶刺穿隔膜，引起电池内短路使得电池电压发生突降，而Li-Sn电池则稳定循环超过500h，没有发生Li枝晶刺穿隔膜。\n\nZhengyuan Tu利用上述的Li-Sn电极与NCA电极一起制备了全电池，全电池也表现出了非常优异的循环性能，循环300次后容量保持率超过80%，而采用普通金属Li负极的电池在循环几十次后就因为内短路而失效了。此外ZhengyuanTu的研究还表明将Sn沉积在Na负极表面也能够起到很好的抑制枝晶生长的作用，显著的提升Na负极电池的循环寿命。\n\nSn元素具快速Li扩散等能力，但是因为充放电过程中体积膨胀过大，造成颗粒粉化而无法应用，Zhengyuan Tu的另辟蹊径将Sn沉积在金属Li或者Na负极的表面，不但充分利用Sn快速Li扩散的能力，抑制了Li枝晶的生长，同时由于Sn直接与Li金属接触，因而一直处于富Li的状态，不会发生剧烈的体积膨胀，从而稳定了Sn-电解液的界面，减少了SEI膜的破坏和重构，极大的提升了碱金属Li、Na负极的循环稳定性，为金属锂电池的应用开辟了一条新的途径。\n\n分享到：",
        "catg": "材料研究"
    },
    {
        "id": 30008237,
        "title": "【锂电技术】什么样的粘结剂才能驾驭Si负极这头猛兽？",
        "publish_time": "2018-04-20 00:00:00",
        "source": "锂电网",
        "url": "http://www.li-b.cn/post/44653.html",
        "content": "锂电网讯：说起Si负极让我想到了最近在影院热映的好莱坞巨制《狂暴巨兽》中的变异后的大猩猩乔治，它蕴藏着惊人的力量，但是却无比狂暴，直到那个能驾驭它的人出现。\n\nSi负极就如同变异后的乔治，拥有巨大的力量，Si材料的理论容量可达4200mAh/g（Li4.4Si），是石墨材料的十倍以上，甚至要比金属Li的理论比容量（3800mAh/g）还要高，并且Si材料嵌锂电位与石墨材料接近，堪称是一种完美的负极材料，但是Si负极却又像是一头性格暴戾的猛兽，Si负极在完全嵌锂时的体积膨胀高大300%以上，不仅会造成活性物质颗粒自身的粉化，还会破坏负极的结构，引起活性物质损失，导致采用硅负极的锂离子电池容量快速衰降。我们需要一个像是影片中戴维斯那样的角色，帮助我们将这样的一头猛兽驯服！\n\n\n解决硅负极体积膨胀大的问题，目前主要是通过一下几个手段：1）与石墨材料混合，利用体积膨胀较少的石墨材料吸收硅材料的体积膨胀；2）新型粘结剂，通过采用新型粘结剂，减少Si负极在体积膨胀对电极结构的破坏，减少活性物质损失；3）新型导电剂，针对硅负极提及膨胀大的特性，通过采用新型导电剂，例如碳纳米管等形成更加稳定的导电网络，减少Si体积膨胀对导电网络造成的破坏，提升采用Si负极的电池的循环性能。\n\n\n\n\n近日中国上海大学和美国的肯塔基大学的Dawei Li等人研究了海藻酸钠SA、全氟磺酸和PVDF粘接剂对Si负极机械性能和电化学性能的影响，研究发现采用海藻酸钠SA和全氟磺酸的Si负极相比于采用PVDF粘接剂的Si负极，在循环过程中能够更好的保持电极结构的稳定性，减少活性物质损失，提升电极的循环性能。\n\n\n\n\n通过分析发现采用三种粘接剂的电极的SEI膜具有相同的成分，因此DaweiLi认为造成三种粘接剂不同电化学性能的因素主要的原因是采用三种粘接剂的电极具有不同的机械特性。为了研究三种粘接剂（海藻酸钠SA、全氟磺酸和PVDF）对电极机械性能的影响，Dawei Li利用单层涂布的电极进行嵌锂实验，由于嵌锂后活性物质层会发生体积膨胀，而Cu箔不会膨胀，因此会导致电极发生弯曲（如下图所示），根据电极的弯曲程度就可以判断电极体积膨胀的大小，下图为嵌锂30%硅负极的照片，从图上我们可以看到采用海藻酸钠SA的电极弯曲最大，意味着采用海藻酸钠的电极体积膨胀最大，这也比较好理解，三种粘接剂海藻酸钠最“硬”，PVDF其次，全氟磺酸最软，因此采用海藻酸钠的电极会产生更大的体积膨胀。但是第二“硬”的PVDF粘接剂嵌锂造成的体积膨胀反而最小，最“软”的全氟磺酸粘接剂的体积膨胀反而要高于PVDF粘接剂，并不符合我们常规的认识，因此可能还有其他的因素影响着电极的体积膨胀。\n\n下图为采用三种粘接剂的电极在前三个循环中的充放电电压曲线和电极的曲率变化曲线（曲率大意味着体积膨胀更大），由于循环制度采用了嵌锂6h，然后脱锂到2V的制度，因此所有的电极都具有相同的容量，因此采用三种粘接剂的电极的曲率变化具有可比性，从下图b中我们可以注意到采用海藻酸钠SA的电极在嵌锂过程中的体积膨胀最大，采用全氟磺酸的电极体积膨胀次之，采用PVDF粘接剂的电极的体积膨胀最小。同时从第二次和第三次嵌锂过程的电极曲率变化我们也发现嵌入的Li在充电的过程中并不会完全的脱出，而是会有一部分残留，因此电极第三次嵌锂的体积膨胀实际上要高于第二次嵌锂。但是采用PVDF粘接剂的电极在第三次嵌锂时，电极膨胀反而要少于第二次，Dawei Li认为这表明采用PVDF粘接剂的电极中已经出现了裂纹，电极通过这些裂纹释放了部分应力。\n\n下图展示由于嵌锂过程中Si颗粒的体积变化造成的电极在厚度方向上变化（下图a）和电极孔隙率的变化（下图b），从图a中我们可以看到，在嵌锂过程中相对体积变化率最大的为采用PVDF粘接剂的电极，而采用海藻酸钠SA粘接剂的电极的相对体积变化率最小，这表明强度最高的海藻酸钠SA能够在一定程度上限制Si颗粒的体积膨胀，保持电极结构的稳定性，从而提升Si负极的循环性能。下图b则表明虽然Si负极在嵌锂和脱Li过程中体积变化较大，但是电极的孔隙率却几乎没有发生变化。\n\n下图a为采用三种粘接剂的电极在不同的嵌锂状态下的弹性模量，从图中我们注意到随着嵌锂的增加，含Si负极的弹性模量是逐渐降低的。但是有趣的是在脱锂的过程中Si负极的弹性模量并没有恢复到初始的水平，脱锂后电极的弹性模量反而变的更小了，Dawei Li认为着主要是因为电极嵌锂发生体积膨胀后在电极表面产生许多开放性的裂纹，从而导致电极的弹性模量下降。这从下面的SEM图片也能得到印证，在嵌锂后Si负极的表面出现了大量的龟裂，正是这些裂纹能够释放一部分应力，从而使得电极的弹性模量降低。\n\n从上面的实验结果我们还可以发现一个奇怪的现象，单从粘结剂自身的弹性模量上来看，海藻酸钠SA最“硬”，全氟磺酸最“软”，PVDF则介于两者之间，但是从采用三种粘结剂的电极的弹性模量来看我们却发现，反倒是采用PVDF粘结剂的电极弹性模量最小，也就是说采用PVDF粘结剂的电极最软，而采用最软粘结剂全氟磺酸的电极弹性模量竟然要高于采用PVDF粘结剂的电极，这就有点说不通了。为了解释这一现象，Dawei Li采用扫描电镜对三种电极进了观测，发现在循环前采用PVDF粘结剂的电极最为平整，几乎没有裂纹，而采用SA和全氟磺酸粘结剂的电极表面有不少裂纹的存在，但是在经过三个循环后，Dawei Li发现采用PVDF粘结剂的电极出现了大量新的裂纹，反倒是采用SA和全氟磺酸粘结剂的电极新增裂纹并不多，Dawei Li统计了三种电极裂纹面积占电极总面积的比例（如下图所示）发现采用PVDF粘结剂的电极在三个循环后裂纹所占的面积增加了5倍以上，而采用SA和全氟磺酸粘结剂的电极变化则要小的多，正是这些增加的裂纹，降低了采用PVDF粘结剂电极的弹性模量。\n\nDawei Li的研究表明粘结剂的选择对于Si负极的机械特性具有显著的影响，SA和全氟磺酸粘结剂在面临Si负极巨大的体积膨胀的情况下，能够更好的维持Si负极的结构完整性，减少电极裂纹的产生，从而减少活性物质的损失，提升电池的循环性能，相反的是采用PVDF粘结剂的电极在循环后电极表面产生了大量的裂纹，从而破坏了电极结构的完整性，造成了活性物质损失、导电网络的破坏，导致电池的循环性能较差。\n\n分享到：",
        "catg": "材料研究"
    },
    {
        "id": 30008238,
        "title": "1000Wh/kg！新型高容量富锂锰基材料登上顶级期刊《NATURE》",
        "publish_time": "2018-04-16 00:00:00",
        "source": "锂电网",
        "url": "http://www.li-b.cn/post/44638.html",
        "content": "锂电网讯：提高比能量是我们锂电人永恒不变的追求，提升锂离子电池的比能量关键在于正负极活性材料，目前来看正极材料主流还是高镍类材料，例如NCM811和高镍NCA材料，其比容量可达200mAh/g以上。负极方面主要是硅碳类的材料，例如现在较为常见的SiOx和Si-C复合材料等，通过与石墨材料混合使用，负极的比能量已经能够达到450-500mAh/g的水平。\n\n现有的材料水平实现300Wh/kg，甚至是350Wh/kg比能量目标是没任何问题的，但是要进一步提升锂电池的比能量达到400Wh/kg，甚至是500Wh/kg以上，现有的体系就无法满足要求了。美国能源部提出的“Battery 500”计划就提出要实现动力电池系统比能量达到500Wh/kg就必须要采用金属Li负极，并为此做了大量的工作，例如我们在之前报道的《PNNL新技术有望让电动汽车续航里程翻倍》一文中就介绍了美国太平洋西北国家实验室为解决Li枝晶问题开发的一款局部稀释高浓度电解液，让金属Li电池的循环寿命提高了7倍以上。\n\n除了金属Li负极以外，富锂锰基材料高容量的特性也引起了人们广泛的关注，富锂锰基材料比容量可达250mAh/g以上，甚至能够达到300mAh/g，并且由于Mn的价格较低，也使得富锂锰基材料在价格上具有明显的优势。但是富锂锰材料也存在许多问题，阻碍了其推广应用，例如为了实现高容量的特性，富锂锰基材料中除了正常的过渡金属氧化还原以外，往往还需要O2-参与氧化还原反应，这一方面推高了富锂锰基材料的充电电压，另一方面氧化后的O原子非常不稳定，非常容易发生析氧反应，导致材料的结构转变，从而导致富锂锰基材料的首次效率低，循环性能差和电压平台衰降等一系列的问题。\n\n为了解决富锂材料存在的问题，美国加州大学伯克利分校的Jinhyuk lee等通过高价态金属离子掺杂和F离子替代部分O离子的方法，使得材料以Mn2+/Mn4+氧化还原对的形式进行工作，从而减少了反应过程中O2-的氧化，稳定了材料的结构，不仅保留了富锂材料高容量的特性（300mAh/g），还极大的提高了富锂材料的循环寿命。\n\nJinhyuk lee通过向富锂锰基材料中添加少量的Nb5+和F-制备了Li2Mn2/3Nb1/3O2F材料，从而使得材料中的Mn元素能够以Mn2+/Mn4+氧化还原对进行工作，使得Mn元素氧化还原得到的容量就达到了270mAh/g，是传统富锂锰基材料（Mn3+/Mn4+）的两倍，因此反应中紧紧需要少量的O2-参与反应就能实现300mAh/g的目标。\n\n在充放电测试中，Li2Mn2/3Nb1/3O2F材料表现出了优异的高容量特性，在20mA/g的电流密度下，材料在1.5-4.6V范围内可逆容量可达238mAh/g，在1.5-4.8V的情况下，材料的容量可达277mAh/g，在1.5-5.0V的范围内材料的容量可达304mAh/g，如果进一步降低电流密度到10mA/g，材料的容量甚至可以达到317mAh/g（1.5-5.0V），但是如果缩窄电压范围到2.0-4.8V，那么材料的容量则会下降到233mAh/g（电流密度20mA/g），进一步缩窄到2.3-4.6V，则材料的容量会进一步下降到180mAh/g，说明Li2Mn2/3Nb1/3O2F材料容量发挥严重依赖于充放电截止电压范围，为了获得高容量就必须采用更宽的充放电电压范围，这就需要配合相应的耐高压电解液。\n\nLi2Mn2/3Nb1/3O2F材料不仅仅表现出了高容量的特性，在倍率特性也有突出的表现（如上图所示），从图中我们可以看到Li2Mn2/3Nb1/3O2F材料在10mA/g的小电流下容量可达317mAh/g——这相当于材料自身比能量1000Wh/kg以上，而做成全电池（负极采用硅碳）的话，应该可以达到350Wh/kg左右。电流密度提高到200mA/g，仍然能够达到226mAh/g，继续提高到1000mAh/g，也能够发挥出140mAh/g的容量，但是这里我们需要注意的是该测试结果是在60%活性物质比例的情况下得到的，虽然Jinhyuk lee测试表明将活性物质比例提高到70%或者80%仍然能够获得类似的测试结果，但是这一活性物质比例仍然要远远低于商业锂离子电池。\n\n下图是Li2Mn2/3Nb1/3O2F材料在不同的电压范围内的充放电曲线，如果材料中只有Mn2+/Mn4+反应，那么材料的理论容量应该是在270mAh/g，但是在讲电池充电到4.8V以上时，材料的容量已经超过了这一理论容量，Jinhyuk lee认为这主要是由于部分O在充电的过程中发生了氧化，但是相比于其他的富锂锰基材料，Li2Mn2/3Nb1/3O2F材料中参与反应的O元素非常少，保证了材料的结构稳定性，减少了材料在循环中的电压衰降。\n\n为了深入的分析Li2Mn2/3Nb1/3O2F材料的反应机理，Jinhyuk lee利用XAS工具对Mn元素在充放电的过程中的价态变化进行了分析，从下图中我们能够看到当电池在未充电的状态时Mn元素主要是Mn2+的形式存在，充电到135mAh/g时Mn元素主要是以Mn3+形式存在，在充电到270mAh/g时Mn元素主要是以Mn4+形式存在，在放电的过程中材料的Mn元素则全部恢复为Mn2+。\n\n下图为Jinhyuk lee等人利用密度函数方法计算得到了不同元素在Li2Mn2/3Nb1/3O2F材料不同脱锂状态下的价态变化，从图中我们可以看到在脱出0.667个Li时（对应的为Mn2+/Mn3+反应），O元素的价态几乎没有发生变化，但是当进一步增加脱Li数量时，就会发生Mn和O的同时氧化现象，例如脱Li达到1.333时（270mAh/g），Mn元素的平均价态为+3.5，O元素的平均价态为-1.8。Jinhyuk lee认为造成Mn元素和O元素同时氧化的主要因素是F元素的存在增加了Mn元素氧化的难度，而过量的Li则使得O元素更加容易被氧化，从而导致Mn和O的氧化电位出现了叠加。\n\n富锂锰基材料摒弃了价格昂贵的Ni和Co元素，大大降低了材料的成本，Jinhyuk lee通过高价金属离子掺杂和F-取代O的方式使得Mn2+/Mn4+氧化还原对成为材料内部的主要反应，减少了充放电过程中O2-的氧化，在保持材料高容量的同时，也保证了材料结构的稳定性，提升了材料的循环稳定性，减少了循环过程中的电压衰降。但是该材料容量发挥高度依赖充放电截止电压，需要相应的高电压电解液技术的配合，此外论文中的测试数据大部分都是在活性物质比例为60%的情况下获得的，这与锂离子电池在实际应用中的情况存在较大的差距，因此Li2Mn2/3Nb1/3O2F材料距离真正实用还有很多困难需要克服。\n\n分享到：",
        "catg": "材料研究"
    },
    {
        "id": 30008239,
        "title": "技术创新 中美机构相继发布锂电新产品",
        "publish_time": "2018-04-03 00:00:00",
        "source": "锂电网",
        "url": "http://www.li-b.cn/post/44589.html",
        "content": "锂电网讯：科学技术是第一生产力，这是经济发展的硬道理，尤其是在锂电新能源汽车等新兴产业领域。近日有媒体持续曝光锂电行业新技术，在此锂电网小编给各位划重点了。\n\n美专利局曝光：苹果正在研制折叠电池\n\n\n上周，有外媒表示苹果正在研制折叠技术，最近美国专利局也验证了这一点。\n\n\n\n\n如果要想制造折叠手机，那么手机电池和屏幕都得满足可折叠性，根据美国专利局的消息，苹果已经在着手准备可折叠的电池了。\n\n\n从国际的市场来看，折叠技术是之后手机发展的趋势之一，不仅苹果在筹备，三星、华为等也都在进行着相关的研制工作。\n\n\n\n\n中科院研发出一种高效低成本锌离子混合超级电容器\n\n\n近日，中国科学院深圳先进技术研究院功能薄膜材料研究中心研究员唐永炳团队成功研发出一种新型锌离子混合超级电容器，该工作对研究基于多价载流子的新型储能器件具有重要借鉴意义。\n\n为了缓解大量使用化石能源造成的资源短缺及环境污染问题，各个国家正在加快对太阳能、风能、水利、潮汐能等可再生能源的利用。但可再生能源具有非常明显的间歇特性，需开发低成本、高效的储能技术与其相配合。目前广泛使用的锂离子电池是一种优异的电化学储能技术，但锂资源的储量非常有限，且分布极为不均，导致锂离子电池的成本高昂，且回收困难，限制了其在大规模储能领域的广泛应用。开发基于低成本、易回收的新型电化学储能器件具有重要研究价值及应用前景。\n\n\n据此，唐永炳团队成员王恒、王蒙等人研发出了基于+2价锌离子为活性载流子的新型高效低成本混合超级电容器。该器件对廉价的锌箔进行了一体化设计，同时将其作为负极活性材料和集流体，以环保生物质活性炭为正极，溶有锌盐的有机溶剂为电解液，通过锌离子在负极的还原/氧化反应以及阴离子在正极的吸附/脱吸附反应，实现电容器的可逆充放电。锌的储量丰富，离子为+2价，可使基于锌离子的混合超级电容器获得高能量密度的同时，保持低成本、易回收等优势。经过系统优化后，这种锌离子混合超级电容器获得了优异的电化学性能：1725W/kg的功率密度下，能量密度高于52Wh/kg;并且22000次循环后，容量保持率高于91%。在可再生清洁能源领域的规模化储能具有良好的应用前景。\n\n\n相关研究成果以A Novel Zinc-Ion Hybrid Supercapacitor for Long-Life and Low-Cost Energy Storage Applications为题，发表在储能材料领域期刊Energy Storage Materials上。该项研究得到了国家自然科学基金、广东省科技计划项目、深圳市科技计划项目等的资助。\n\n\n\n\n美国高校研究团队研发出可伸缩生物燃料电池\n\n\n近期，美国加州大学圣迭戈分校的工程师团队开发出一种可伸缩的生物燃料电池，可以从汗液中提取能量，为LED和蓝牙适配器之类的电子产品供电。\n\n\n该型电池由一排圆点组成，每个圆点之间由弹簧形状的结构相互连接。一半的圆点组成电池的阳极，另外一半则组成阴极。这种弹簧状的结构可被拉伸和弯曲，从而使电池具有柔性，并且不破坏阳极和阴极。\n\n生物燃料电池具有一种酶，它能氧化人体汗液中存在的乳酸以产生电流，从而将汗水转变成一种能量源。为了提高能量密度，工程师们采用丝网印刷的方法，在阳极和阴极的顶部构建了一个三维碳纳米管结构。该结构让工程师们能为每个阳极点加载更多的酶，这种酶能在阴极点处与乳酸和氧化银发生反应，从而产生电能。\n\n\n新型生物燃料电池与现有的可穿戴的生物燃料电池相比，单位表面积产生的能量要高出10倍。未来，它有望为一系列可穿戴军用设备供电。\n\n\n分享到：",
        "catg": "材料研究"
    },
    {
        "id": 30008240,
        "title": "麻省理工和宝马联手开发高能固态锂电池",
        "publish_time": "2018-03-28 00:00:00",
        "source": "锂电网",
        "url": "http://www.li-b.cn/post/44558.html",
        "content": "锂电网讯：麻省理工学院（MIT）研发团队与橡树岭国家实验室( ORNL )、宝马集团和东京工业大学合作，研发出一种全新方法来改变锂离子导体的离子迁移率和抗氧化稳定性，利用晶格动力学（lattice dynamics）开发可充电电池的关键组成部分。\n\n该方法可能会加速高能固态锂电池，以及其他能源储存和输送装置（如燃料电池）的开发。\n\n\n　　\n\n　　该新方法依赖于通过固体锂离子导体晶格的方式，将其与抑制离子迁移的方式相关联，有助于发现增强型离子迁移率新材料，可支持快速充电和放电。同时，该方法可用于降低材料与电池电极的反应性，从而缩短其使用寿命。更好的离子迁移率和较低的反应性，这两个特性往往是相互排斥的。\n\n　　MIT团队最初的想法是用来了解和控制水分解催化剂，并将其应用于离子传导，这一过程不仅是可再充电电池的核心，也是燃料电池和脱盐系统等其他关键技术的核心。研究人员观察到所测定的晶格性能与锂离子导体材料的导电性存在良好的相关性。锂本身的振动频率可通过调整其晶格结构、使用化学取代或掺杂剂，来巧妙地改变原子的结构排列。\n\n　　研究人员表示，这一新方法可提供一个强大的工具，用于开发性能更好的新型材料，从而显著提高可储存电池容量，并提高安全性。该技术还适用于分析其它电化学过程的材料，如固体氧化物燃料电池、膜基脱盐系统或产氧反应。该项目获得了宝马、美国国家科学基金会和美国能源部的支持。\n\n分享到：",
        "catg": "材料研究"
    },
    {
        "id": 30008241,
        "title": "河南工大教授研制出高性能锂离子电池复合材料研制成",
        "publish_time": "2018-03-20 00:00:00",
        "source": "锂电网",
        "url": "http://www.li-b.cn/post/44524.html",
        "content": "锂电网讯：近日，河南工业大学教授曹晓雨团队首次制备出一种新型复合正极材料，能够提高可充锂电池正极材料钒酸锂的电化学性质。\n\n　　锂离子电池因其高能量密度被认为是最具有前景的储能方式之一，已经在电动汽车领域展开了商业化应用，继续提高锂离子电池的能量密度依然是研究者的不懈追求。\n\n目前，锂离子电池的容量主要由正极材料的容量决定，寻找具有高放电容量和稳定性的正极材料是提升锂离子电池能量密度的关键。能够进行多电子输运的层状钒酸锂正极材料具有高放电容量，因其低成本及良好的安全性而引起人们的关注，但该材料电子电导率低，充放电过程中易产生不可逆相变，且部分钒元素溶于电解液，从而导致材料的倍率性能和循环性能变差。\n\n　　\n\n　　研究人员采用流变相反应法制备出高容量的钒酸锂正极材料，通过与二苯胺单体现场氧化聚合反应，首次制备出钒酸锂/聚二苯胺复合正极材料。其中，聚二苯胺主链中不仅具有电导率较高的聚对苯结构，还具有能量密度较高的苯胺结构，从而具有超快的电子转移速率、好的空穴传输能力和良好的氧化还原可逆性。\n\n分享到：",
        "catg": "材料研究"
    },
    {
        "id": 30008242,
        "title": "韩国开发出锂电池新材料有望推动二次电池发展",
        "publish_time": "2018-03-12 00:00:00",
        "source": "锂电网",
        "url": "http://www.li-b.cn/post/44493.html",
        "content": "锂电网讯：韩国研究财团发布消息称，该院联合忠南大学、金乌工科大学共同开发出具有高电压、高容量的新型粘合剂阳极材料，大幅提高了二次锂电池的能源密度。该研究成果发表在国际学术杂志《先进功能材料》（Advanced Functional Materials）上。\n\n\n目前使用的钴酸锂氧化物（LiCoO2）和镍钴锰（NCM）容量有限，需要使用容量更大的阳极材料。富锂锰氧化物作为新一代阳极材料，备受瞩目，它比钴酸锂氧化物能源容量高出2倍，但只有将充电电压提高到4.4V以上才能获得高容量。不过在这种情况下，二次电池会发热，从而使粘合剂的粘性减弱，引发电池性能减弱等问题。\n\n韩国致力于开发高能源密度二次电池。研究组开发的阳极材料是在4.7V高电压和55度高温条件下，在极表面形成保护膜，保持界面稳定，不需要额外的电解质添加剂，也可以维持稳定粘性的粘合剂材料，超过目前使用的钴酸锂氧化物2倍以上的容量以及更稳定的充放电性能。研究组表示，该技术可进一步推动二次锂电池的发展。\n\n分享到：",
        "catg": "材料研究"
    },
    {
        "id": 30008243,
        "title": "【干货】关于锂电池一致性和动力电池系统寿命、质保的思考",
        "publish_time": "2018-02-01 00:00:00",
        "source": "锂电网",
        "url": "http://www.li-b.cn/post/44415.html",
        "content": "锂电网讯：锂离子电池一致性主要指单体电池性能的一致特性，包括电池外特性的一致性（电压、电流、内阻），内特性的一致性（容量、功率、能量）。其主要特点，是由化学性能决定了电性能特性。锂离子电池一致性贯穿了从电芯的生产到电芯应用环节的串联成组及系统、客户应用环节，直到后期的梯级利用，每个环节，都需要围绕其付出努力，包括成本的投入。\n\n\n所以，我把它从设计的角度，划分了一下：\n\n前一致性，主要指电芯从材料开始生产过程，如材料的采购、混料、涂布、烘干等生产环节，直到化成老化出厂；\n\n备注：我们一般把电池的前一致性归因于电芯企业，也主要分为几类：\n\n电池材料的影响\n\n电池制造过程工艺的影响\n\n电池在化成和分类的影响\n\n\n\n\n后一致性主要指成组的设计过程，主要包括电芯从串联成组开始，直到包体、系统，从热、机、电等多方面设计因素来确保系统电性能的高度一致性。\n\n一方面这是通过Module和Pack工厂进行控制的\n\n另一方面就靠内部的热管理和均衡来进行调整\n\n其实这里面，还需要追加一个环节，哪就是应用一致性，包括车辆主要使用区域、客户驾乘习惯等。这里我们重点来讨论，做为设计人员可以把控的重点环节，前、后一致性的保证以及如何影响电池系统的寿命、质保因素。\n\n备注：从参数分解来看，以上部分是原因，衡量离散度，是根据电芯企业出厂和Pack企业进厂和出厂检测以及后续跟踪统计参数进行实现的。\n\n前一致性精益求精，后一致性科学控制\n\n   电芯成组的主要目的，提升容量，提升能量，归根到底就是提升电压、提升电流。\n\n一方面适应整车对能量、功率的需求\n\n一方面直接匹配电驱动系统\n\n  同时，在串联提升电压的过程，又符合“木桶”原理（以性能最低电芯为容量、功率、能量的计算）。所以，性能最好的电芯与性能最低的电芯差距越小，性能释放最充分，也是最有利于能源的有效利用。但是随着系统循环次数增加、时间增加，这个差距会变得越来越大，直到容量低于出厂时的标称容量的80%、70%这个界限，从功率、电量无法满足整车需求的动力性、行驶里程而寿命告终。下面我们从一组各个厂家对车辆产品的质量保证承诺可窥一斑。\n\n上述所列案例说明，厂家何来质保底气？主体是电芯本体一致性已非常优秀（前一致性），加上成组、成系统后的结构设计、热管理、电池系统管理、可靠的电器元件等集成设计的科学控制（后一致性），电池系统自然可以完美的配合整车达到寿命的要求。同时，像Tesla的底气还来自于其前期产品model SModel X 运行数据：车辆里程达到15万英里（24万公里）大部分的车辆电池损失不到10%。\n\n前一致性如何控制？\n\n前一致性控制的几个关键因素：入口的材料、生产设备、生产环境、生产工艺、测试、老化方法及时长、筛选工艺等，越是在前端，投入的成本越低，后端越容易控制、分选。\n\n后一致性如何控制？\n\n 这里平工没写全，我这里来补充一下，我们可以从PACK输入阶段进行考虑，这里主要是对于电芯输入的数据进行检测，不过总体的思想还是要求电芯企业通过之前的前端一致性手段来作为主控手段，同一批次同一时间段在其参数上存在相对均一性，我们通过一定的检测手段，快速做检测来进行筛选\n\nPack的设计，特别是软件这块可以做的很多呢，这里不展开了\n\n 终生保用\n\n电芯的终生保用，除了是厂家更多的市场营销成份之外，从技术角度，还需要有一个明确的质保描述。否则就是一本糊涂帐。反而降低了客户对品牌的认可度。任何产品都是有使用期限的。没有量化的质保是一笔糊涂帐，最终无法真正意义取得客户的信任。\n\n 小结：\n\n电池的一致性，是一个永远无法完全解决的难题。但是可以通过各种技术及控制手段，提升一致性的高度，提升可利用电量，也是资源的有效利用。\n\n作者：平全文\n\n分享到：",
        "catg": "材料研究"
    },
    {
        "id": 30008244,
        "title": "可克服表面热化 韩国发现新型锂电材料",
        "publish_time": "2018-01-17 00:00:00",
        "source": "锂电网",
        "url": "http://www.li-b.cn/post/44368.html",
        "content": "锂电网讯：韩国科学技术研究院发布消息称，该院联合首尔大学利用富锂锰镍钴锰氧化物（LMR）材料，制作出可以克服表面热化现象的新型阳极材料。该技术可以提高电动汽车电池的性能。该研究成果发表在国际学术杂志《纳米快报》（Nano Letters）上。\n\nLMR材料比其它阳极材料能源密度高，安全性强，但在充放电时，结晶结构会出现不稳定现象，这种现象主要发生在阳极材料粒子的表面，在商业化应用上存在局限性。韩国技术使LMR阳极材料表面保持稳定，进而形成快速传达锂离子的表面结构，抑制材料热化现象，制作工艺简单、便捷。\n\n\n研究结果表明，该新型材料在2分钟内进行300次以上的高速充放电时，维持了原有的特性。该技术可以缩短充电时间、提高行驶距离，同时，阳极材料的合成方法及改善方案可应用于下一代电动汽车及中大型能源存储系统。\n\n\n分享到：",
        "catg": "材料研究"
    },
    {
        "id": 30008245,
        "title": "数据解读磷酸铁锂和三元锂电池性能差异",
        "publish_time": "2018-01-04 00:00:00",
        "source": "锂电网",
        "url": "http://www.li-b.cn/post/44339.html",
        "content": "锂电网讯：锂离子电池经过30年的发展，比能量、比功率等性能有较大的提高，已成功应用于汽车上。受电池比能量限制，纯电动汽车续航里程有限，是制约发展的瓶颈，国外汽车厂近期规划以开发混合动力汽车为主。目前应用于锂离子电池的正极材料主要有锰酸锂、磷酸铁锂、钴酸锂、三元材料等材料，目前使用的功率型电池正极主要选用磷酸铁锂和三元两种材料。\n\n本文采用相同的电池壳盖、负极材料及内部结构设计，分别制作磷酸铁锂和三元两种正极材料的电池，比较两种电池的比能量、比功率、循环、高低温特性等性能，对比分析两种电池性能差异。\n\n1实验\n\n1.1实验材料选择\n\n正极材料磷酸铁锂和镍钴锰配比为1∶1∶1的三元材料，负极选用MCMB，电解液选用EC、PC、EMC和DEC组成的混合溶剂，电解质为LiPF6作为锂盐，隔膜选用单层PP25 μm。\n\n1.2多孔膜电极与复合薄膜电极的制备\n\n采用方形铝壳LP2770102电池的壳、盖及内部相同的多极耳卷绕结构，按照电池制作工艺分别制作正极材料为磷酸铁锂和三元材料的两种电池。得到磷酸铁锂电池平均容量、内阻、质量分别为7.2 Ah、1.06 mΩ、361 g;三元材料平均电池8.6 Ah、1.12 mΩ、360 g。\n\n1.3分析与测试\n\n测试条件为:三元材料电池充放电电压控制范围为2.5~4.2 V，1 C =7.5 A，磷酸铁锂材料电池充放电电压控制范围为2.0~3.65 V，1 C =6.5 Ah，无特殊说明测试温度为(25±2)℃。\n\n2结果与讨论\n\n2.1放电性能测试\n\n从图1与表1可得出，相同体积电池，正极使用三元材料比使用磷酸铁锂材料放电容量高19.4%，比能量高37.5%，放电比功率高39.7%。由于三元材料质量比容量、压实密度均高于磷酸铁锂材料，所以使用三元材料电池放电有较大优势。\n\n(a)三元材料电池放电曲线\n\n(b)磷酸铁锂电池放电曲线\n\n表1电池放电数据\n\n\n\n\n2.2充电性能比较\n\n从图2和表2可见，三元材料电池与磷酸铁锂材料电池在不大于10 C充电时，恒流充电容量/总容量比例无明显差距，10 C以上倍率充电时，磷酸铁锂电池恒流充电容量/总容量比例较小，充电倍率越大，恒流充电容量/总容量比例与三元材料电池差距越明显，这主要与磷酸铁锂在30%~80%SOC是电压变化较小有关，如负极使用软碳或硬碳，磷酸铁锂电池大倍率充电性能够达到三元电池的水平。\n\n(a)三元材料电池充电曲线\n\n(b)磷酸铁锂电池充电曲线\n\n表2电池的充电数据\n\n\n\n\n2.3循环性能比较\n\n图3中三元材料电池循环3 900次剩余容量66%，磷酸铁锂电池循环5 000次剩余容量84%，循环寿命比三元材料电池，磷酸铁锂电池优势明显。按照剩余容量/初始容量=80%作为测试结束点，目前三元材料电池实验室1 C循环寿命在2 500次左右，磷酸铁锂电池实验室1 C循环寿命在3 500次以上，部分达到5 000次以上。\n\n电池循环曲线\n\n\n\n\n2.4不同温度放电测试\n\n不同温度电池的放电比较如图4所示。在55 ℃条件下放电，三元材料电池与磷酸铁锂在常温下比较，放电容量都没有差别，-20 ℃条件下放电，三元材料电池放电容量/常温容量比例比磷酸铁锂电池高15%，如表3所示。\n\n(a)三元材料电池不同温度放电曲线\n\n(b)磷酸铁锂电池不同温度放电曲线\n\n表3电池的放电数据\n\n\n\n\n3结论\n\n本文通过制作相同结构的电池，得出三元材料与磷酸铁锂材料在HEV电池应用优缺点，三元材料在电池比能量、比功率、大倍率充电、低温性能等方面有优势，循环性能方面则是磷酸铁锂材料优势明显，在安全方面磷酸铁锂电池也优于三元材料。在选用电池时可根据不同用途选择，如大巴车空间较大，对电池比能量和比功率要求相对较低，可选择磷酸铁锂材料电池，发挥其循环性能好的特性，轿车空间有限，电池用量小，则选用高比能量与高比功率三元材料电池更为合适。\n\n\n\n\n分享到：",
        "catg": "材料研究"
    },
    {
        "id": 30008246,
        "title": "纳米人：2017年锂电池技术九大进展！",
        "publish_time": "2018-01-02 00:00:00",
        "source": "锂电网",
        "url": "http://www.li-b.cn/post/44331.html",
        "content": "锂电网讯：在环保和资源双重压迫下，电动汽车将逐渐取代化石燃料驱动的汽车。作为电动汽车的关键部件，在各种新型能源中，锂电池最有希望首先突破。2017年，锂电池研究继续火热，在电极材料、隔膜材料、电解质材料、体积膨胀、稳定性、寿命等方面，都取得了诸多进展。\n\n有鉴于此，纳米人总结了2017年的一些重要进展，供大家参考，并欢迎大家留言补充，交流学习！\n\n特别声明：排名不分先后，按心情而已！\n\n9.Nature子刊：有机/无机复合SEI膜增强Li-S电池库伦效率！\n\nDonghaiWang课题组发明了一种通过有机硫塑化的有机无机复合SEI稳定Li金属负极的策略。有机硫化物/有机聚硫化物作为塑化剂，增强了SEI膜整体的力学柔韧性和机械强度，实现了Li-S电池长期循环稳定性。\n\nGuoxing Li, Yue Gao, Donghai Wang et al.Organosulfide-plasticized solid-electrolyte interphase layer enablesstablelithium metal anodes for long-cycle lithium-sulfur batteries. Nature Communications 2017.\n\n\n\n\n8.Nature子刊：钛酸锂水合物助力超长寿命锂离子电池！\n\n唐子龙、陆俊和李巨课题组开发了一系列钛酸锂水合物，材料晶体内部牢固结合的所谓“结晶水”，竟然促进了晶体结构的多样性以及纳米复合材料的构筑，从本质上提高了材料的离子扩散系数，实现了超长循环寿命且高倍率性能的锂离子电池。\n\nShitong Wang, Zilong Tang, Jun Lu, JuLi et al. Lithium titanate hydrates with superfast and stable cycling inlithium ion batteries. Nature Communications 2017, 8, 627.\n\n\n\n\n7.Nature子刊： Li-O2电池碳电极稳定性！\n\nPeterBruce课题组发明了一种充放电过程中使用双媒介的策略，充电过程中，TEMPO在在碳正极表面被氧化，并将电子空穴转移到Li2O2，在溶液中将其氧化成O2。放电过程中，DBBQ在碳正极表面被还原，并将电子转移到溶液中的O2，还原得到Li2O2。这一策略可使Li-O2电池碳正极在循环过程中避免钝化和分解！\n\nXiangwen Gao, Yuhui Chen, Peter G.Bruce et al. A rechargeable lithium–oxygen battery with dual mediatorsstabilizing the carbon cathode. Nature Energy 2017.\n\n\n\n\n6.Nature子刊：自支撑型硫正极构建高能量密度Li-S电池！\n\n受到相册的紧密堆积结构启发，方晓亮和郑南峰课题组合作开发了一种新型二维“yolk-shell（蛋黄-壳）”结构，构建了一种不使用金属集流体和粘结剂的自支撑型锂硫正极。面积载硫量为10 mg cm-2的G@HMCN/S-G的面积容量与体积容量分别可达11.4 mAh cm-2和1329 mAh cm-3。\n\nFei Pei, Lele Lin, Daohui Ou, ZongmingZheng, Shiguang Mo, XiaoliangFang* and Nanfeng Zheng*, Self-supportingsulfurcathodes enabled by two-dimensional carbon yolk-shell nanosheetsforhigh-energy-density Li-S batteries. Nature Communication 2017.\n\n\n\n\n5.Nature子刊：硅负极和硫正极全电池，真的要来了！\n\n崔屹课题组发明了一种锂硅合金/石墨烯箔片负极材料，由大面积石墨烯（层数<10层）包裹的LixM（M=Si, Sn或Al）合金纳米颗粒致密堆积而成。大面积石墨烯起到物理保护隔离作用，石墨烯包裹起到限域作用，可与硫正极组装成高效、稳定、寿命长的全电池！\n\nJie Zhao, Guangmin Zhou, Yi Cui et al.Air-stable and freestanding lithiumalloy/graphene foil as an alternative tolithium metal anodes. Nature Nanotechnology 2017.\n\n\n\n\n4.Nature子刊：Li-S电池实现近100%的S利用率！\n\n Jun Liu和Yuyan Shao课题组基于低比表面碳纤维（17.2 m2/g）上S物种的成核生长策略，通过控制碳载体的表面性能和电解液的供体数，使Li-S电池实现了几乎100%的S利用率，99% 的库伦效率和1835Whkg−1以及2317Whl−1的高能量密度。\n\nHuilin Pan, Junzheng Chen, YuyanShao ,Jun Liu et al. Non-encapsulation approach for high performance Li–Sbatteries through controlled nucleation and growth. Nature Energy 2017.\n\n\n\n\n3.Science：液化的气态电解质提高电池性能！\n\nY.Shirley Meng课题组发现，利用液化的气态含氟甲烷作为电解质可以确保在超低温操作，提高电容器和锂离子电池的能量密度。在-78到+65℃之间，随着电压上升，利用二氟甲烷的电容器性能始终优越，另一方面，利用氟甲烷的锂金属负极库伦效率高达97%，和4 V的LiCoO2正极组装，在-60℃条件下具有优异的容量保持率。\n\nCyrus S. Rustomji, Y. Shirley Meng etal. Liquefied gas electrolytes for electrochemical energy storage devices.Science 2017.\n\n\n\n\n2.Science：冷冻电镜实时观测电池材料和界面原子结构！\n\n崔屹课题组基于冷冻电镜技术实现了对电池材料和界面原子结构的真实观测，确认了在不同电解质中SEI膜的形成，剖析了金属Li和SEI膜的相互作用，并捕获了枝晶的形成过程。\n\nYuzhang Li, Yanbin Li, Yi Cui et al.Atomic structure of sensitive battery materials and interfaces revealed bycryo–electron microscopy. Science 2017, 358, 506-510.\n\n\n\n\n1.Science：滑轮原理解决锂电池硅负极体积膨胀！\n\nAliCoskun和Jang Wook Choi课题组发明了一种高弹性粘结剂，在PAA中加入少量多聚轮烷，形成“分子滑轮”（PR-PAA）。 “分子滑轮”中的一部分环具有较强的胶粘性能，一部分环具有独特的自由滑动性能。两种性能的有机结合，使粘结剂弹性得到大幅提高，可承受硅负极的体积膨胀收缩变化，释放所产生的应力，在充放电过程中不至于发生破裂，极大地提高了硅负极在充放电过程中的稳定性。\n\nSunghun Choi, Tae-woo Kwon, Ali Coskunand Jang Wook Choi. Highly elastic binders integrating polyrotaxanes forsilicon microparticle anodes in lithium ion batteries. Science 2017, 357,279-283.\n\n\n\n\n分享到：",
        "catg": "材料研究"
    },
    {
        "id": 30008247,
        "title": "创新锂电池设计可避免汽车事故中电池故障",
        "publish_time": "2017-12-16 00:00:00",
        "source": "锂电网",
        "url": "http://www.li-b.cn/post/44285.html",
        "content": "锂电网讯：据外媒报道，美国橡树岭国家实验室（Oak Ridge National Laboratory，ORNL）的研究人员提出了新的锂离子电池设计理念，其电机内部存在裂缝，可在汽车事故中避免电池故障风险。\n\n该设计理念或将允许电池制造商按比例缩小外壳材料，这类材料通常可防止电动车出现机械损坏，提升整体能量密度及成本。\n\n该设计理念的基础在于引入了电极碎裂概念，在车辆遭遇冲击后，新设计使得电极的受损位置与其他位置隔开，避免电池短路。据美国橡树岭国家实验室材料科学与技术部储能研究人员兼论文作者Nancy Dudney，从本质上讲，若发生碰撞事故，新设计会使得大部分的大型车载电池碎裂为许多小电池。\n\n该团队对样品进行了压力测试，利用大金属球按压标准锂离子电池。在按压该款电池后，其外形酷似番茄，但其电容量依旧能达到初始值的93%。若换作标准电池，同等伤害会导致电池充分放电并出现故障。\n\n对于该款重新设计的电池而言，电极的裂缝制作只会增加少量制造成本，并不要求对该款电池进行大幅改动，该团队认为未来该技术的应用规模将扩大。然而，目前还需要做更多的测试。\n\n该研究获得了能源部能源部先进研究计划署（Advanced Research Projects Agency-Energy program）的支持。（本图片选自greencarcongress.com）\n\n\n\n\n分享到：",
        "catg": "材料研究"
    },
    {
        "id": 30008248,
        "title": "中科院苏州纳米所发明包裹锂硫电池正极材料新技术",
        "publish_time": "2017-11-03 00:00:00",
        "source": "锂电网",
        "url": "http://www.li-b.cn/post/44191.html",
        "content": "锂电网讯：近日，中科院苏州纳米所陈立桅团队在锂硫电池的研究方面取得进展，相关成果发表于《自然—通讯》杂志。\n\n常规的包覆策略是在硫正极材料颗粒外制备一个包覆层，然后将此材料制备成正极并与电解液等搭配组装成电池。但常规包覆策略存在一个难以克服的矛盾：如果材料颗粒在组装电池之前已覆有完美包覆层，则电解液难以扩散进材料内部，导致内部的硫无法参与充放电过程；如果材料未被完美包覆，则充放电过程中的中间产物多硫化物仍将从正极材料中扩散出来，造成穿梭效应。\n\n为此，研究人员预先使碳/硫复合颗粒生长一层不完美的含孔的预包覆层，后将由此材料制备而成的正极与含有特殊添加剂的电解液一起组装成电池。在电解液浸润碳/硫颗粒的同时，添加剂与预包覆层发生反应，从而在颗粒外部原位形成致密的包覆层。\n\n研究表明，采用新包覆策略的锂硫电池的库仑效率和循环寿命得到显著提升，其组装的电池在高放电倍率的条件下呈现出极好的循环稳定性。\n\n分享到：",
        "catg": "材料研究"
    },
    {
        "id": 30008249,
        "title": "【干货】软包锂电池8大工艺流程全解",
        "publish_time": "2017-09-23 00:00:00",
        "source": "锂电网",
        "url": "http://www.li-b.cn/post/44107.html",
        "content": "软包电芯，其实就是使用了铝塑包装膜作为包装材料的电芯。相对来说，锂离子电池的包装分为两大类，一类是软包电芯，一类是金属外壳电芯。金属外壳电芯又包括了钢壳与铝壳等等，近年来由于特殊需要有的电芯采用塑料外壳的，也可以划为此类。  \n\n二者的差别除了外壳材料不同，决定了其封装方式也不同。软包电芯采用的是热封装，而金属外壳电芯一般采用焊接(激光焊)。软包电芯可以采用热封装的原因是其使用了铝塑包装膜这种材料。  \n\n1、铝塑包装膜  \n\n铝塑包装膜(简称铝塑膜)的构成见图，其截面上来看有三层构成：尼龙层、Al层与PP层。  \n\n三层各有各的作用，首先尼龙层是保证了铝塑膜的外形，保证在制造成锂离子电池之前，膜不会发生变形。  \n\nAl层就是一层金属Al构成，其作用是防止水的渗入。锂离子电池很怕水，一般要求极片含水量都在PPM级，所以包装膜一定能够挡住水气的渗入。尼龙不防水，无法起到保护作用。而金属Al在室温下会与空气中的氧反应生成一层致密的氧化膜，导致水气无法渗入，保护了电芯的内部。Al层在铝塑膜成型的时候还提供了冲坑的塑性，这个详见第3点。  \n\nPP是聚丙烯的缩写，这种材料的特性是在一百多摄氏度的温度下会发生熔化，并且具有黏性。所以电池的热封装主要靠的就是PP层在封头加热的作用下熔化黏合在一起，然后封头撤去，降温就固化黏结了。  \n\n铝塑膜看上去很简单，实际做起来，如何把三层材料均匀地、牢固地结合在一起也不是那么容易的事。很遗憾的是，现在质量好的铝塑膜基本上都是日本进口的，国产的不是没有，但质量还有待改进。  \n\n2、铝塑膜成型工序  \n\n软包电芯可以根据客户的需求设计成不同的尺寸，当外形尺寸设计好后，就需要开具相应的模具，使铝塑膜成型。成型工序也叫作冲坑(其实个人觉得应该是“铳坑”，但大家都这么写就随俗吧)，顾名思义，就是用成型模具在加热的情况下，在铝塑膜上冲出一个能够装卷芯的坑，具体的见下图。  \n\n铝塑膜冲好并裁剪成型后，一般称为Pocket袋，见下图所示。一般在电芯较薄的时候选择冲单坑(下图左)，在电芯较厚的时候选择冲双坑(下图右)，因为一边的变形量太大会突破铝塑膜的变形极限而导致破裂。  \n\n有时候根据设计的需要，会在气袋的位置再冲一个小坑，以扩大气袋的体积。  \n\n3、顶侧封工序  \n\n终于讲到正题了(你是跑题有多厉害！)，顶侧封工序是软包锂离子电芯的第一道封装工序。顶侧封实际包含了两个工序，顶封与侧封。首先要把卷绕好的卷芯放到冲好的坑里，然后沿虚线位置将包装膜对折，如下图所示。  \n\n下面这种图是铝塑膜装入卷芯后，需要封装的几个位置，包括顶封区、侧封区、一封区与二封区。下面分别进行介绍。  \n\n把卷芯放到坑中之后，就把整个铝塑膜可以放到夹具中，在顶侧封机里进行顶封与侧封了。顶侧封机是这样子的：  \n\n图中这种型号的顶侧封机带四个夹具，左边那个工位是顶封，右边那个工位是侧封。那两块黄色的金属是上封头，下面还有一个下封头，封装的时候两个封头带有一定的温度(一般在180℃左右)，合拢时压在铝塑膜上，铝塑膜的PP层就熔化然后黏结在一起了，这样就封装OK了。  \n\n侧封没有什么太多好说的(边电压神马的扯得太远就不讲了)，主要来说说顶封，顶封区域的示意图如下图所示。顶封是要封住极耳的，极耳是金属(正极铝，负极镍)，怎么跟PP封装到一起呢？这就要靠极耳上的一个小部件—极耳胶来完成了。极耳胶具体的结构我不是很清楚，希望有懂行的人来补充。我只知道它也有PP的成本，也就是说在加热时能够熔化黏结。在极耳位的封装见下图中圆圈部分所示。封装时，极耳胶中的PP与铝塑膜的PP层熔化黏结，形成了有效的封装结构。  \n\n4、注液、预封工序  \n\n软包电芯在顶侧封之后，需要做X-ray检查其卷芯的平行度，然后就进干燥房除水气去了。在干燥房静置若干时间时候，就进入了注液与预封工序。  \n\n通过上面的介绍我们知道，电芯在顶侧封完成之后，就只剩下气袋那边的一个开口，这个开口就是用来注液的。在注液完成之后，需要马上进行气袋边的预封，也叫作一封。一封封装完成后，电芯从理论上来说，内部就是完全与外部环境隔绝了。一封的封装原理与顶侧封相同，这里就不赘述了。  \n\n5、静置、化成、夹具整形工序  \n\n在注液与一封完成后，首先需要将电芯进行静置，根据工艺的不同会分为高温静置与常温静置，静置的目的是让注入的电解液充分浸润极片。然后电芯就可以拿去做化成了。  \n\n上图是软包电芯的化成柜，其实就是一个充放电的装置，我找了好久没有找到带电芯的图片，大家想想一下电芯夹在上面的画面就OK了。化成就是对电芯的首次充电，但不会充到使用的最高电压，充电的电流也非常小。  \n\n化成的目的是让电极表面形成稳定的SEI膜，也就是相当于一个把电芯“激活”的过程。在这个过程中，会产生一定量的气体，这也就是为什么铝塑膜要预留一个气袋。有些工厂的工艺会使用夹具化成，即把电芯夹在夹具里(有时候图简便就用玻璃板，然后上钢夹子)再上柜化成，这样产生的气体会被充分地挤到旁边的气袋中去，同时化成后的电极界面也更佳。  \n\n在化成后有些电芯，尤其是厚电芯，由于内部应力较大，可能会产生一定的变形。所以某些工厂会在化成后设置一个夹具整形的工序，也叫作夹具baking(烘烤)。  \n\n6、二封工序  \n\n刚才说了化成过程中会产生气体，所以我们要将气体抽出然后再进行第二次封装。在这里有些公司成为两个工序：Degassing(排气)与二封，还有后面一个剪气袋的工序，这里我就一起笼统的都称为二封了。   \n\n二封时，首先由铡刀将气袋刺破，同时抽真空，这样气袋中的气体与一小部分电解液就会被抽出。然后马上二封封头在二封区进行封装，保证电芯的气密性。最后把封装完的电芯剪去气袋，一个软包电芯就基本成型了。二封是锂离子电池的最后一个封装工序，其原理还是跟前面的热封装一样，不再赘述。  \n\n7、后续工序  \n\n因为题主问的是封装，后面的跟封装关系不大，所以二封之后的工序我就一起说了。  \n\n二封剪完气袋之后需要进行裁边与折边，就是将一封边与二封边裁到合适的宽度，然后折叠起来，保证电芯的宽度不超标。折边后的电芯就可以上分容柜进行分容了，其实就是容量测试，看电芯的容量有没有达到规定的最小值。从原则上来说，所有的电芯出厂之前都需要做分容测试，保证容量不合格的电芯不会送到客户手中。但在电芯生产量大的时候，某些公司会做部分分容，以统计概率来判断该批次电芯容量的合格率。  \n\n分容后，容量合格的电芯就会进入后工序，包括检查外观、贴黄胶、边电压检测、极耳转接焊等等，可以根据客户的需求来增减若干工序。最后就是OQC检查，然后包装出货了。\n\n分享到：",
        "catg": "材料研究"
    },
    {
        "id": 30008250,
        "title": "超高体积比容量的柔性锂硫电池问世 剑指可穿戴领域",
        "publish_time": "2017-09-06 00:00:00",
        "source": "锂电网",
        "url": "http://www.li-b.cn/post/44030.html",
        "content": "锂硫电池由于具有较高的能量密度而受到广泛的关注，并被认为是传统锂离子电池替代者之一。然而由于锂硫电池充放电产物（S及Li2S或Li2S2）较差的导电性，充放电过程中多硫化锂的穿梭效应，以及硫较低的密度，使制备具有高体积能量密度，长循环寿命的锂硫电池面临巨大挑战。同时，随着可穿戴设备的快速发展，制备高比容量的柔性电池也势在必行。\n\n\n▲ 图1. 材料制备过程\n\n\n\n\n复旦大学徐宇曦课题组针对上述问题制备出具有“三明治”结构的石墨烯/纳米硫/导电高分子（PEDOT:PSS）柔性致密电极材料（图1）。首先将纳米硫原位生长在氧化石墨烯（GO）表面（图1-Ⅰ），然后引入PEDOT:PSS作为功能化分散剂将GO还原得到具有“三明治”结构的石墨烯/纳米硫/导电高分子均一复合纳米片的分散液（图1-Ⅱ），最后通过抽滤自组装的方法制备柔性致密但是依然多孔的薄膜（图1-Ⅲ）。该复合电极材料具有以下优点：（1）具有优异导电性的石墨烯/导电高分子网络可以提供充足的离子/电子传输通道，与纳米硫相结合，可以显著提高活性物质的利用率，使电池具有较高的比容量及良好的倍率性能，同时可以有效地缓解充放电过程中体积变化；（2）石墨烯及导电高分子的官能团能够有效吸附多硫化锂，抑制其在充放电过程中的穿梭效应，极大的提高电池的循环寿命；（3）抽滤自组装产生的致密结构极大提高了电极活性材料的体积密度，从而使电池具有较高的体积比容量。\n\n \n\n▲ 图2 锂硫纽扣电池的电化学性能\n\n\n\n\n基于以上优点，以该复合材料做正极的锂硫电池在0.1C倍率下体积比容量高达1432Ah L-1，在1C充放电倍率下循环500圈，容量保持率达到80%，每圈比容量衰减速率仅为0.04%。在4C（6700 mA g-1）的充放电倍率下，放电比容量依然高达701 mAh g-1。\n\n▲ 图3. 锂硫软包电池性能\n\n\n\n\n基于上述结果，我们进一步提高硫的负载量并制备了锂硫软包电池。在不同折叠角度下，软包电池所展示的容量及其所点亮的二极管亮度没有明显变化，经过较长循环后容量几乎没有衰减，表明该电极材料在柔性电池当中具有很大的实际应用价值。该项工作对深入理解电极结构-性能关系和制备新型高性能柔性锂硫电极材料和器件提供了有益的视角。论文发表在期刊《Advanced Materials》上。\n\n\n\n\n分享到：",
        "catg": "材料研究"
    },
    {
        "id": 30008251,
        "title": "浅谈锂离子电池内短路模拟",
        "publish_time": "2017-07-10 00:00:00",
        "source": "锂电网",
        "url": "http://www.li-b.cn/post/43789.html",
